Repository: nano-optics/dielectric

Package dielectric
------------------

This R package defines some physical constants and dielectric functions commonly used in nano-optics. It uses a custom class (based on Reference Classes) with methods to interpolate and plot experimental dielectric functions tabulated in the literature. Other convenience functions are defined for analytical models, as well as some physical constants and conversion between common units.

File: inst/epsilon/Au_k_Palik.dat
0.124992,2.39E-06
0.134996,3.13E-06
0.144989,4.02E-06
0.149988,4.52E-06
0.174989,7.78E-06
0.2,1.25E-05
0.25001,2.75E-05
0.299976,5.25E-05
0.350028,9.07E-05
0.399935,0.00012
0.499919,0.000236
0.600097,9.88E-05
0.700056,0.000168
0.799871,0.000267
0.833759,0.00031
0.988676,0.00044
1.0436,0.000533
1.2251,0.00094
1.33398,0.00123
1.45602,0.00157
1.59686,0.00186
1.75883,0.00234
1.94478,0.00268
2.16408,0.00285
2.36197,0.00376
2.47811,0.0056
2.74171,0.0061
3.13556,0.00615
4.13267,0.00895
4.76846,0.0106
5.63545,0.0118
6.199,0.0115
6.88778,0.0107
8.26533,0.0101
10.3317,0.0178
11.2709,0.0283
11.8076,0.0353
12.398,0.0454
14.0886,0.0554
14.1691,0.0558
14.2506,0.0576
14.4163,0.0613
14.5859,0.0648
14.6722,0.0654
14.7595,0.0633
14.8479,0.0637
14.9373,0.0653
15.1195,0.0682
15.4975,0.0752
15.8949,0.0818
16.3132,0.0871
16.7541,0.0927
17.2194,0.0997
17.7114,0.112
18.2324,0.124
18.7848,0.136
19.3719,0.147
19.9968,0.156
20.6633,0.162
21.3759,0.166
22.1393,0.171
22.9593,0.18
23.8423,0.19
24.796,0.204
25.302,0.213
25.8292,0.225
26.3787,0.238
26.9522,0.254
27.5511,0.27
28.1773,0.282
28.8326,0.292
29.519,0.303
30.239,0.317
30.995,0.334
31.7897,0.353
32.6263,0.371
33.5081,0.391
34.4389,0.414
35.4229,0.439
36.4647,0.473
37.5697,0.515
38.7438,0.57
39.9935,0.596
40.6492,0.601
41.3267,0.603
42.0271,0.601
42.7517,0.599
44.2786,0.607
45.9185,0.635
46.9977,0.548
47.6846,0.679
47.9985,0.565
49.004,0.6
49.9919,0.645
50.9996,0.695
52.005,0.74
53.0056,0.795
53.9983,0.825
55.0044,0.84
55.9982,0.848
57.0023,0.85
57.9888,0.842
59.01,0.83
60.0097,0.813
60.9838,0.795
61.99,0.77
62.998,0.75
64.0062,0.73
65.0131,0.71
65.9819,0.7
66.98,0.694
68.0088,0.687
68.9928,0.68
70.0057,0.678
71.008,0.68
71.9977,0.685
73.0153,0.69
74.0179,0.697
75.003,0.704
76.0147,0.713
77.0062,0.72
77.9748,0.73
79.0185,0.739
79.9871,0.745
80.9797,0.752
81.9974,0.759
82.9853,0.765
83.9973,0.77
84.976,0.775
85.9778,0.78
87.0035,0.784
87.9915,0.789
89.0022,0.793
89.971,0.798
91.0279,0.801
91.9733,0.806
93.0083,0.809
93.9955,0.812
95.0038,0.815
95.9598,0.819
97.011,0.823
98.0079,0.826
99.0256,0.831
99.9839,0.836
100.961,0.842
101.957,0.848
102.973,0.853
104.01,0.86
104.979,0.865
105.966,0.87
106.972,0.878
107.997,0.885
109.041,0.893
110.009,0.9
110.994,0.907
111.996,0.914
113.017,0.922
113.952,0.927
115.009,0.932
115.978,0.935
116.962,0.942
117.964,0.95
118.983,0.955
120.019,0.962
120.956,0.967
122.028,0.975
122.996,0.982
123.98,0.987
124.992,0.994
125.996,1
126.99,1.005
127.999,1.012
128.998,1.017
129.999,1.02
130.988,1.027
131.992,1.032
132.997,1.038
133.989,1.045
134.996,1.05
135.988,1.053
136.994,1.058
138.001,1.063
138.991,1.067
139.995,1.072
144.989,1.089
149.988,1.102
154.994,1.108
159.995,1.106
164.999,1.093
169.999,1.07
174.989,1.07
179.994,1.085
184.99,1.107
189.979,1.135
194.998,1.17
200,1.215
206.633,1.306
210.136,1.334
213.759,1.364
217.509,1.388
221.393,1.418
225.418,1.442
229.593,1.478
233.925,1.51
238.423,1.55
243.098,1.59
247.96,1.636
253.02,1.698
258.292,1.748
263.787,1.784
269.522,1.822
275.511,1.852
281.773,1.882
288.326,1.9
295.19,1.918
302.39,1.92
309.95,1.916
317.897,1.904
326.263,1.878
335.081,1.86
344.389,1.846
354.229,1.848
364.647,1.862
375.697,1.906
387.438,1.936
399.935,1.956
413.267,1.958
427.517,1.94
442.786,1.904
459.185,1.846
476.846,1.796
495.92,1.84
516.583,2.12
539.044,2.54
563.545,2.88
652.526,3.15
688.778,3.8
729.294,4.35
774.875,4.86
826.533,5.39
885.571,5.88
953.692,6.47
1033.17,7.07
1127.09,7.93
1239.8,8.77
1265.1,8.09
1291.46,8.25
1318.94,8.42
1347.61,8.59
1377.56,8.77
1377.56,9.72
1408.86,8.96
1441.63,9.15
1475.95,9.36
1511.95,9.58
1549.75,9.81
1549.75,11.5
1589.49,10.1
1631.32,10.3
1675.41,10.6
1721.94,10.9
1771.14,11.2
1771.14,12.9
1823.24,11.5
1878.48,11.9
1937.19,12.2
1999.68,12.6
2066.33,13
2066.33,15.1
2137.59,13.4
2213.93,13.9
2295.93,14.4
2384.23,14.9
2479.6,15.5
2582.92,16.1
2695.22,16.8
2817.73,17.5
2951.9,18.3
3099.5,19.2
3178.97,19.7
3262.63,20.2
3350.81,20.7
3443.89,21.3
3542.29,21.9
3646.47,22.5
3756.97,23.1
3874.38,23.9
3999.35,24.6
4132.67,25.4
4275.17,26.3
4427.86,27.2
4591.85,28.2
4768.46,29.3
4959.2,30.5
5165.83,31.7
5390.43,32.9
5635.45,34.3
5903.81,35.9
6199,37.5
6357.95,38.3
6525.26,39.1
6701.62,40.1
6887.78,41
7084.57,42
7292.94,43
7513.94,44.1
7748.75,45.2
7998.71,46.4
8265.33,47.6
8550.35,48.8
8855.71,50.2
9183.7,51.6
9536.92,53.1
9918.4,54.7

File: inst/epsilon/Au_n_Palik.dat
0.124992,0.9999719
0.134996,0.9999665
0.144989,0.9999608
0.149988,0.9999578
0.174989,0.9999415
0.2,0.9999227
0.25001,0.999879
0.299976,0.999831
0.350028,0.999794
0.399935,0.999769
0.499919,0.999706
0.600097,0.999637
0.700056,0.999395
0.799871,0.999156
0.833759,0.999085
0.988676,0.99885
1.0436,0.99871
1.2251,0.9982
1.33398,0.99788
1.45602,0.99759
1.59686,0.99734
1.75883,0.99708
1.94478,0.99665
2.16408,0.99652
2.36197,0.99624
2.47811,0.996
2.74171,0.99592
3.13556,0.99525
4.13267,0.991
4.76846,0.988
5.63545,0.986
6.199,0.983
6.88778,0.979
8.26533,0.963
10.3317,0.929
11.2709,0.911
11.8076,0.9
12.398,0.889
14.0886,0.889
14.1691,0.888
14.2506,0.887
14.4163,0.886
14.5859,0.887
14.6722,0.888
14.7595,0.888
14.8479,0.885
14.9373,0.884
15.1195,0.881
15.4975,0.878
15.8949,0.875
16.3132,0.873
16.7541,0.869
17.2194,0.862
17.7114,0.857
18.2324,0.855
18.7848,0.856
19.3719,0.857
19.9968,0.859
20.6633,0.863
21.3759,0.861
22.1393,0.856
22.9593,0.848
23.8423,0.839
24.796,0.828
25.302,0.821
25.8292,0.814
26.3787,0.809
26.9522,0.805
27.5511,0.805
28.1773,0.807
28.8326,0.807
29.519,0.804
30.239,0.799
30.995,0.795
31.7897,0.793
32.6263,0.791
33.5081,0.788
34.4389,0.786
35.4229,0.783
36.4647,0.779
37.5697,0.781
38.7438,0.805
39.9935,0.851
40.6492,0.87
41.3267,0.887
42.0271,0.9
42.7517,0.905
44.2786,0.901
45.9185,0.895
46.9977,0.855
47.6846,0.896
47.9985,0.846
49.004,0.846
49.9919,0.85
50.9996,0.86
52.005,0.872
53.0056,0.89
53.9983,0.915
55.0044,0.95
55.9982,0.985
57.0023,1.022
57.9888,1.055
59.01,1.085
60.0097,1.113
60.9838,1.134
61.99,1.146
62.998,1.153
64.0062,1.157
65.0131,1.155
65.9819,1.14
66.98,1.125
68.0088,1.107
68.9928,1.088
70.0057,1.075
71.008,1.06
71.9977,1.05
73.0153,1.042
74.0179,1.038
75.003,1.033
76.0147,1.03
77.0062,1.029
77.9748,1.028
79.0185,1.028
79.9871,1.029
80.9797,1.03
81.9974,1.033
82.9853,1.037
83.9973,1.041
84.976,1.048
85.9778,1.053
87.0035,1.061
87.9915,1.07
89.0022,1.08
89.971,1.09
91.0279,1.1
91.9733,1.11
93.0083,1.121
93.9955,1.133
95.0038,1.146
95.9598,1.159
97.011,1.17
98.0079,1.18
99.0256,1.19
99.9839,1.2
100.961,1.207
101.957,1.21
102.973,1.213
104.01,1.215
104.979,1.217
105.966,1.217
106.972,1.218
107.997,1.218
109.041,1.22
110.009,1.222
110.994,1.223
111.996,1.225
113.017,1.228
113.952,1.232
115.009,1.237
115.978,1.242
116.962,1.247
117.964,1.25
118.983,1.255
120.019,1.26
120.956,1.265
122.028,1.27
122.996,1.275
123.98,1.28
124.992,1.285
125.996,1.29
126.99,1.295
127.999,1.3
128.998,1.304
129.999,1.308
130.988,1.313
131.992,1.318
132.997,1.323
133.989,1.328
134.996,1.333
135.988,1.338
136.994,1.345
138.001,1.35
138.991,1.355
139.995,1.36
144.989,1.386
149.988,1.419
154.994,1.45
159.995,1.483
164.999,1.512
169.999,1.519
174.989,1.5
179.994,1.47
184.99,1.442
189.979,1.427
194.998,1.424
200,1.427
206.633,1.422
210.136,1.43
213.759,1.432
217.509,1.438
221.393,1.442
225.418,1.452
229.593,1.454
233.925,1.462
238.423,1.47
243.098,1.478
247.96,1.484
253.02,1.49
258.292,1.504
263.787,1.546
269.522,1.598
275.511,1.648
281.773,1.69
288.326,1.742
295.19,1.776
302.39,1.812
309.95,1.83
317.897,1.84
326.263,1.824
335.081,1.798
344.389,1.766
354.229,1.74
364.647,1.716
375.697,1.696
387.438,1.674
399.935,1.658
413.267,1.636
427.517,1.616
442.786,1.562
459.185,1.426
476.846,1.242
495.92,0.916
516.583,0.608
539.044,0.402
563.545,0.306
652.526,0.166
688.778,0.16
729.294,0.164
774.875,0.174
826.533,0.188
885.571,0.21
953.692,0.236
1033.17,0.272
1127.09,0.312
1239.8,0.372
1265.1,0.389
1291.46,0.403
1318.94,0.419
1347.61,0.436
1377.56,0.454
1377.56,0.458
1408.86,0.473
1441.63,0.493
1475.95,0.515
1511.95,0.537
1549.75,0.559
1549.75,0.55
1589.49,0.583
1631.32,0.609
1675.41,0.636
1721.94,0.665
1771.14,0.696
1771.14,0.726
1823.24,0.73
1878.48,0.767
1937.19,0.807
1999.68,0.85
2066.33,0.896
2066.33,0.976
2137.59,0.947
2213.93,1.002
2295.93,1.063
2384.23,1.13
2479.6,1.205
2582.92,1.287
2695.22,1.379
2817.73,1.482
2951.9,1.598
3099.5,1.728
3178.97,1.8
3262.63,1.876
3350.81,1.958
3443.89,2.046
3542.29,2.141
3646.47,2.242
3756.97,2.352
3874.38,2.471
3999.35,2.6
4132.67,2.749
4275.17,2.912
4427.86,3.091
4591.85,3.289
4768.46,3.507
4959.2,3.748
5165.83,4.007
5390.43,4.292
5635.45,4.611
5903.81,4.971
6199,5.423
6357.95,5.684
6525.26,5.966
6701.62,6.27
6887.78,6.598
7084.57,6.937
7292.94,7.282
7513.94,7.655
7748.75,8.06
7998.71,8.5
8265.33,9.016
8550.35,9.582
8855.71,10.21
9183.7,10.84
9536.92,11.51
9918.4,12.24
