Repository: nano-optics/dielectric

Package dielectric
------------------

This R package defines some physical constants and dielectric functions commonly used in nano-optics. It uses a custom class (based on Reference Classes) with methods to interpolate and plot experimental dielectric functions tabulated in the literature. Other convenience functions are defined for analytical models, as well as some physical constants and conversion between common units.

File: rawdata/AuPalik.txt
"wavelength" "n" "epsilon"
302.39 1.812+1.92i -0.403056+6.95808i
309.95 1.83+1.916i -0.322156+7.01256i
317.897 1.84+1.904i -0.239616+7.00672i
326.263 1.824+1.878i -0.199908+6.850944i
335.081 1.798+1.86i -0.226796+6.68856i
344.389 1.766+1.846i -0.28896+6.520072i
354.229 1.74+1.848i -0.387504+6.43104i
364.647 1.716+1.862i -0.522388+6.390384i
375.697 1.696+1.906i -0.75642+6.465152i
387.438 1.674+1.936i -0.94582+6.481728i
399.935 1.658+1.956i -1.076972+6.486096i
413.267 1.636+1.958i -1.157268+6.406576i
427.517 1.616+1.94i -1.152144+6.27008i
442.786 1.562+1.904i -1.185372+5.948096i
459.185 1.426+1.846i -1.37424+5.264792i
476.846 1.242+1.796i -1.683052+4.461264i
495.92 0.916+1.84i -2.546544+3.37088i
516.583 0.608+2.12i -4.124736+2.57792i
539.044 0.402+2.54i -6.289996+2.04216i
563.545 0.306+2.88i -8.200764+1.76256i
652.526 0.166+3.15i -9.894944+1.0458i
688.778 0.16+3.8i -14.4144+1.216i
729.294 0.164+4.35i -18.895604+1.4268i
774.875 0.174+4.86i -23.589324+1.69128i
826.533 0.188+5.39i -29.016756+2.02664i
885.571 0.21+5.88i -34.5303+2.4696i
953.692 0.236+6.47i -41.805204+3.05384i

File: rawdata/AuPalik_interp.txt
"wavelength" "epsilon"
300 -0.42821455410492+6.93883817961898i
302.341137123746 -0.40357035954643+6.95768660640681i
304.682274247492 -0.37889123884652+6.97635515598638i
307.023411371237 -0.35398250245664+6.99390918426379i
309.364548494983 -0.32860401170139+7.00921615562669i
311.705685618729 -0.30263753514285+7.02091461926621i
314.046822742475 -0.27702615232364+7.02565024375099i
316.387959866221 -0.25325951224813+7.01904237481955i
318.729096989967 -0.23282441859613+6.99678523463947i
321.070234113712 -0.2168286354793+6.95886302898947i
323.411371237458 -0.20582598271513+6.91152952530677i
325.752508361204 -0.20032634717786+6.8615357256775i
328.09364548495 -0.20069317064674+6.81490704875315i
330.434782608696 -0.20614256143685+6.77198428335239i
332.775919732441 -0.21534980048093+6.73042861069238i
335.117056856187 -0.22698699413801+6.68788548121504i
337.458193979933 -0.24002493893202+6.64293863814488i
339.799331103679 -0.2545752597343+6.5977555751286i
342.140468227425 -0.27102190877773+6.55535926358834i
344.481605351171 -0.2897488272878+6.51877262108816i
346.822742474916 -0.31094019896959+6.49004116876977i
349.163879598662 -0.33407044141461+6.46773760302889i
351.505016722408 -0.35845640274451+6.44966364635376i
353.846153846154 -0.38341493108098+6.43362102123266i
356.1872909699 -0.40850140354556+6.4178579318412i
358.528428093646 -0.43484138489801+6.40356168001839i
360.869565217391 -0.46419529264746+6.39310789324473i
363.210702341137 -0.49832532660955+6.38887553514518i
365.551839464883 -0.53895121280868+6.39318622178043i
367.892976588629 -0.58600173055+6.40594345608462i
370.234113712375 -0.63699489869638+6.42379576338271i
372.57525083612 -0.68927885707649+6.44316230052205i
374.916387959866 -0.74020174551905+6.46046222434999i
377.257525083612 -0.78726818830442+6.47237940049413i
379.598662207358 -0.82980259864606+6.4786760458403i
381.939799331104 -0.86830375926443+6.48110093834407i
384.280936454849 -0.90329003973317+6.48143598904199i
386.622073578595 -0.93527980962591+6.48146310897061i
388.963210702341 -0.96477598573965+6.48282520189915i
391.304347826087 -0.99209157479757+6.48545681321903i
393.645484949833 -1.01741200035802+6.48814479897564i
395.986622073579 -1.0409203202232+6.48965473377669i
398.327759197324 -1.06279959219527+6.48875219222988i
400.66889632107 -1.08322973362692+6.48421302683714i
403.010033444816 -1.10217221024751+6.47552802682648i
405.351170568562 -1.11923139267774+6.46335666309545i
407.692307692308 -1.13397866547193+6.44846636156595i
410.033444816054 -1.14598541318439+6.43162454815988i
412.374581939799 -1.15482302036944+6.41359864879915i
414.715719063545 -1.16011112054369+6.39510287155833i
417.056856187291 -1.16214013236681+6.37611155903888i
419.397993311037 -1.16169186972479+6.35605705262856i
421.739130434783 -1.15955942472215+6.33435925401736i
424.080267558528 -1.15653588946341+6.31043806489523i
426.421404682274 -1.15341435605307+6.28371338695216i
428.76254180602 -1.1509825676697+6.2535931914915i
431.103678929766 -1.14992194018009+6.21924829455499i
433.444816053512 -1.15081608639498+6.17963136964917i
435.785953177258 -1.15424497878331+6.13368697076551i
438.127090301003 -1.16078858981405+6.08035965189546i
440.468227424749 -1.17102689195613+6.0185939670305i
442.809364548495 -1.18553985744436+5.94733447065327i
445.150501672241 -1.20466478767042+5.86603479445456i
447.491638795987 -1.227796928763+5.77612482263662i
449.832775919732 -1.2541029602034+5.67951392869354i
452.173913043478 -1.28274956147292+5.57811148611945i
454.515050167224 -1.31290341205285+5.47382686840845i
456.85618729097 -1.3437311914245+5.36856944905465i
459.197324414716 -1.3743995791262+5.2642486014699i
461.538461538462 -1.40447246863886+5.1622008417625i
463.879598662207 -1.43507771458512+5.06150715956887i
466.220735785953 -1.46772803542478+4.96069349839948i
468.561872909699 -1.50393614961765+4.8582858017648i
470.903010033445 -1.54521477562352+4.75281001317531i
473.244147157191 -1.59307663190221+4.64279207614148i
475.585284280936 -1.64903443691352+4.52675793417378i
477.926421404682 -1.71457260504848+4.40329276139855i
480.267558528428 -1.79038980514281+4.27262602533066i
482.608695652174 -1.87631589493753+4.13680531428656i
484.94983277592 -1.97213576238613+3.99797232277753i
487.290969899666 -2.07763429544212+3.85826874531485i
489.632107023411 -2.192596382059+3.71983627640981i
491.973244147157 -2.31680691019026+3.58481661057367i
494.314381270903 -2.45005076778942+3.45535144231772i
496.655518394649 -2.59211270486773+3.33356737800371i
498.996655518395 -2.74276792711504+3.22054706410787i
501.33779264214 -2.90177606746806+3.11566979610004i
503.678929765886 -3.06889532389001+3.01815791174505i
506.020066889632 -3.24388389434409+2.92723374880771i
508.361204013378 -3.42649997679352+2.84211964505284i
510.702341137124 -3.61650176920151+2.76203793824526i
513.04347826087 -3.81364746953127+2.68621096614978i
515.384615384615 -4.01769527574601+2.61386106653123i
517.725752508361 -4.22838727046129+2.54422907247844i
520.066889632107 -4.44507335522072+2.47700591695826i
522.408026755853 -4.66669890397605+2.41234680271683i
524.749163879599 -4.89219070528367+2.35042826265813i
527.090301003345 -5.12047554770003+2.29142682968616i
529.43143812709 -5.35048021978152+2.2355190367049i
531.772575250836 -5.58113151008455+2.18288141661835i
534.113712374582 -5.81135620716556+2.13369050233049i
536.454849498328 -6.04008109958095+2.08812282674531i
538.795986622074 -6.26623297588712+2.04635492276681i
541.137123745819 -6.48872380559959+2.00848856612041i
543.478260869565 -6.70638393825559+1.97421378663533i
545.819397993311 -6.91801577365537+1.94307961692714i
548.160535117057 -7.12242168694669+1.91463496524774i
550.501672240803 -7.31840405327734+1.88842873984902i
552.842809364549 -7.50476524779506+1.86400984898288i
555.183946488294 -7.68030764564763+1.84092720090123i
557.52508361204 -7.84383362198279+1.81872970385595i
559.866220735786 -7.99414555194832+1.79696626609896i
562.207357859532 -8.13004581069199+1.77518579588213i
564.548494983278 -8.25036530580459+1.75294406079585i
566.889632107023 -8.35487723946063+1.73002336064424i
569.230769230769 -8.44449023543322+1.70647895612151i
571.571906354515 -8.52018049671447+1.68238235429574i
573.913043478261 -8.58292422629649+1.65780506223499i
576.254180602007 -8.63369762717139+1.63281858700732i
578.595317725752 -8.67347690233127+1.60749443568081i
580.936454849498 -8.70323825476823+1.58190411532351i
583.277591973244 -8.72395788747438+1.5561191330035i
585.61872909699 -8.73661200344181+1.53021099578883i
587.959866220736 -8.74217680566265+1.50425121074758i
590.301003344482 -8.74162849712899+1.4783112849478i
592.642140468227 -8.73594328083293+1.45246272545757i
594.983277591973 -8.72609735976659+1.42677703934494i
597.324414715719 -8.71306693692206+1.40132573367799i
599.665551839465 -8.69782821529145+1.37618031552478i
602.006688963211 -8.68135739786686+1.35141229195338i
604.347826086957 -8.66463068764041+1.32709317003185i
606.688963210702 -8.64862428760418+1.30329445682825i
609.030100334448 -8.6343144007503+1.28008765941065i
611.371237458194 -8.62267723007086+1.25754428484712i
613.71237458194 -8.61468897855796+1.23573584020573i
616.053511705686 -8.61132584920372+1.21473383255453i
618.394648829431 -8.61356404500023+1.19460976896159i
620.735785953177 -8.6223797689396+1.17543515649498i
623.076923076923 -8.63874922401394+1.15728150222277i
625.418060200669 -8.66364861321535+1.14022031321302i
627.759197324415 -8.69805413953594+1.12432309653379i
630.100334448161 -8.74294200596779+1.10966135925315i
632.441471571906 -8.79928841550304+1.09630660843916i
634.782608695652 -8.86806957113378+1.0843303511599i
637.123745819398 -8.9502616758521+1.07380409448343i
639.464882943144 -9.04684093265013+1.0647993454778i
641.80602006689 -9.15878354451996+1.05738761121109i
644.147157190635 -9.28706571445369+1.05164039875137i
646.488294314381 -9.43266364544343+1.04762921516669i
648.829431438127 -9.59655354048129+1.04542556752513i
651.170568561873 -9.77971160255937+1.04510096289474i
653.511705685619 -9.9830787774485+1.04672408544116i
655.852842809365 -10.2063815285104+1.0502663806583i
658.19397993311 -10.4478534815603+1.0555797686034i
660.535117056856 -10.7056365899375+1.0625088294912i
662.876254180602 -10.9778728069816+1.0708981435364i
665.217391304348 -11.2627040860319+1.0805922909537i
667.558528428094 -11.5582723804279+1.0914358519578i
669.899665551839 -11.8627196435091+1.1032734067633i
672.240802675585 -12.1741878286148+1.115949535585i
674.581939799331 -12.4908188890845+1.1293088186375i
676.923076923077 -12.8107547782575+1.1431958361356i
679.264214046823 -13.1321374494735+1.1574551682939i
681.605351170569 -13.4531088560717+1.1719313953271i
683.946488294314 -13.7718109513917+1.1864690974499i
686.28762541806 -14.0863856887728+1.200912854877i
688.628762541806 -14.3949750215545+1.2151072478231i
690.969899665552 -14.6960390587802+1.2289229851522i
693.311036789298 -14.9895794249578+1.2423573732292i
695.652173913043 -15.2760639719254+1.2554460075029i
697.993311036789 -15.5559606519393+1.2682244916688i
700.334448160535 -15.8297374172557+1.2807284294226i
702.675585284281 -16.0978622201309+1.2929934244599i
705.016722408027 -16.3608030128211+1.3050550804763i
707.357859531773 -16.6190277475825+1.3169490011674i
709.698996655518 -16.8730043766713+1.3287107902289i
712.040133779264 -17.1232008523437+1.3403760513562i
714.38127090301 -17.3700851268561+1.3519803882451i
716.722408026756 -17.6141251524645+1.3635594045912i
719.063545150502 -17.8557888814252+1.3751487040901i
721.404682274248 -18.0955442659945+1.3867838904373i
723.745819397993 -18.3338592584285+1.3985005673285i
726.086956521739 -18.5712018109836+1.4103343384593i
728.428093645485 -18.8080398759158+1.4223208075253i
730.769230769231 -19.0448238648637+1.4344937477764i
733.110367892977 -19.2817706722787+1.4468625638481i
735.451505016722 -19.5189311708816+1.4594193352295i
737.792642140468 -19.7563526862577+1.4721557712492i
740.133779264214 -19.9940825439921+1.4850635812361i
742.47491638796 -20.2321680696699+1.4981344745187i
744.816053511706 -20.4706565888763+1.511360160426i
747.157190635452 -20.7095954271966+1.5247323482865i
749.498327759197 -20.9490319102158+1.538242747429i
751.839464882943 -21.1890133635192+1.5518830671822i
754.180602006689 -21.4295871126919+1.565645016875i
756.521739130435 -21.6708004833192+1.5795203058359i
758.862876254181 -21.9127008009862+1.5935006433937i
761.204013377926 -22.155335391278+1.6075777388772i
763.545150501672 -22.3987515797799+1.6217433016151i
765.886287625418 -22.642996692077+1.6359890409361i
768.227424749164 -22.8881180537545+1.6503066661689i
770.56856187291 -23.1341629903977+1.6646878866423i
772.909698996656 -23.3811788275915+1.679124411685i
775.250836120401 -23.6292127385602+1.6936079585402i
777.591973244147 -23.8782549441173+1.7081332028889i
779.933110367893 -24.1281535968752+1.7227022002562i
782.274247491639 -24.3787350640266+1.7373181378281i
784.615384615385 -24.6298257127646+1.7519842027905i
786.95652173913 -24.8812519102819+1.7667035823293i
789.297658862876 -25.1328400237716+1.7814794636304i
791.638795986622 -25.3844164204266+1.7963150338796i
793.979933110368 -25.6358074674398+1.8112134802629i
796.321070234114 -25.8868395320039+1.8261779899663i
798.66220735786 -26.1373389813121+1.8412117501755i
801.003344481605 -26.3871321825572+1.8563179480766i
803.344481605351 -26.6360455029321+1.8714997708554i
805.685618729097 -26.8839053096296+1.8867604056978i
808.026755852843 -27.1305379698428+1.9021030397898i
810.367892976589 -27.3757698507646+1.9175308603172i
812.709030100335 -27.6194273195877+1.933047054466i
815.05016722408 -27.8613367435053+1.948654809422i
817.391304347826 -28.1013244897101+1.9643573123711i
819.732441471572 -28.339216925395+1.9801577504994i
822.073578595318 -28.5748404177531+1.9960593109926i
824.414715719064 -28.8080213339771+2.0120651810367i
826.755852842809 -29.0385860989664+2.0281785473812i
829.096989966555 -29.2664487923809+2.0444019338701i
831.438127090301 -29.4917876439159+2.0607358666638i
833.779264214047 -29.7148304421397+2.0771804971245i
836.120401337793 -29.9358049756201+2.0937359766143i
838.461538461539 -30.1549390329254+2.1104024564955i
840.802675585284 -30.3724604026235+2.12718008813i
843.14381270903 -30.5885968732825+2.1440690228802i
845.484949832776 -30.8035762334706+2.1610694121082i
847.826086956522 -31.0176262717557+2.1781814071762i
850.167224080268 -31.2309747767059+2.1954051594463i
852.508361204013 -31.4438495368893+2.2127408202806i
854.849498327759 -31.656478340874+2.2301885410415i
857.190635451505 -31.869088977228+2.2477484730909i
859.531772575251 -32.0819092345195+2.2654207677911i
861.872909698997 -32.2951669013164+2.2832055765043i
864.214046822742 -32.5090897661868+2.3011030505926i
866.555183946488 -32.7239056176989+2.3191133414182i
868.896321070234 -32.9398422444206+2.3372366003433i
871.23745819398 -33.1571274349201+2.3554729787299i
873.578595317726 -33.3759889777654+2.3738226279403i
875.919732441472 -33.5966546615246+2.3922856993367i
878.260869565217 -33.8193522747658+2.4108623442812i
880.602006688963 -34.0443096060569+2.429552714136i
882.943143812709 -34.2717544439662+2.4483569602632i
885.284280936455 -34.5019145770616+2.467275234025i
887.625418060201 -34.7349720575269+2.48630721322i
889.966555183947 -34.970843925837+2.505449831663i
892.307692307692 -35.2093520003368+2.5246990372199i
894.648829431438 -35.450317975044+2.5440507764693i
896.989966555184 -35.6935635439766+2.56350099599i
899.33110367893 -35.9389104011525+2.5830456423606i
901.672240802676 -36.1861802405896+2.6026806621597i
904.013377926421 -36.4351947563058+2.6224020019661i
906.354515050167 -36.685775642319+2.6422056083582i
908.695652173913 -36.9377445926471+2.6620874279149i
911.036789297659 -37.1909233013081+2.6820434072148i
913.377926421405 -37.4451334623198+2.7020694928365i
915.719063545151 -37.7001967697+2.7221616313586i
918.060200668896 -37.9559349174669+2.7423157693599i
920.401337792642 -38.2121695996381+2.762527853419i
922.742474916388 -38.4687225102317+2.7827938301145i
925.083612040134 -38.7254153432655+2.8031096460251i
927.42474916388 -38.9820697927574+2.8234712477295i
929.765886287625 -39.2385075527254+2.8438745818063i
932.107023411371 -39.4945503171873+2.8643155948342i
934.448160535117 -39.7500197801611+2.8847902333917i
936.789297658863 -40.0047376356646+2.9052944440577i
939.130434782609 -40.2585255777158+2.9258241734107i
941.471571906355 -40.5112053003326+2.9463753680293i
943.8127090301 -40.7625984975328+2.9669439744923i
946.153846153846 -41.0125268633343+2.9875259393783i
948.494983277592 -41.2608120917551+3.008117209266i
950.836120401338 -41.5072758768132+3.028713730734i
953.177257525084 -41.7517399125262+3.0493114503609i
955.518394648829 -41.9947147201901+3.0699077755448i
957.859531772575 -42.2376362501394+3.0905040173527i
960.200668896321 -42.4805577800887+3.1111002591605i
962.541806020067 -42.7234793100379+3.1316965009684i
964.882943143813 -42.9664008399872+3.1522927427763i
967.224080267559 -43.2093223699365+3.1728889845842i
969.565217391304 -43.4522438998857+3.1934852263921i
971.90635451505 -43.695165429835+3.2140814682i
974.247491638796 -43.9380869597843+3.2346777100078i
976.588628762542 -44.1810084897335+3.2552739518157i
978.929765886288 -44.4239300196828+3.2758701936236i
981.270903010034 -44.6668515496321+3.2964664354315i
983.612040133779 -44.9097730795814+3.3170626772394i
985.953177257525 -45.1526946095306+3.3376589190472i
988.294314381271 -45.3956161394799+3.3582551608551i
990.635451505017 -45.6385376694292+3.378851402663i
992.976588628763 -45.8814591993785+3.3994476444709i
995.317725752508 -46.1243807293277+3.4200438862788i
997.658862876254 -46.367302259277+3.4406401280866i
1000 -46.6102237892263+3.4612363698945i

File: rawdata/Sapphire-Malitson-o.txt
wl	n
0.2000	1.9127094080587
0.2065	1.8998877983536
0.2133	1.8882235599463
0.2203	1.8777446762354
0.2275	1.8682985747984
0.2349	1.859757418441
0.2426	1.8519174110987
0.2505	1.8448039892896
0.2587	1.8382585951889
0.2672	1.8322345043326
0.2759	1.8267479542496
0.2850	1.8216335887885
0.2943	1.8169687643807
0.3039	1.812662211763
0.3139	1.8086465749755
0.3241	1.8049747310816
0.3347	1.8015488081449
0.3457	1.7983552384705
0.3570	1.7954050494599
0.3687	1.792654904549
0.3807	1.7901123299044
0.3932	1.7877228296252
0.4060	1.7855131978094
0.4193	1.7834376078764
0.4330	1.7815032886078
0.4472	1.7796876970942
0.4618	1.7779954669163
0.4770	1.7763969806669
0.4926	1.7749069668851
0.5087	1.7735082113872
0.5253	1.7721946418157
0.5425	1.7709534510436
0.5602	1.7697870034397
0.5786	1.768678092594
0.5975	1.7676347594555
0.6170	1.7666467187031
0.6372	1.7657055418929
0.6581	1.7648083776856
0.6796	1.7639560666816
0.7018	1.7631412029905
0.7248	1.7623575309256
0.7485	1.7616058134504
0.7730	1.7608801757554
0.7983	1.7601781977445
0.8244	1.7594974153468
0.8513	1.7588353492177
0.8792	1.7581849835841
0.9079	1.7575488420438
0.9377	1.7569182191283
0.9683	1.7562973768044
1.0000	1.7556780777757
1.033	1.7550547342523
1.066	1.7544492215126
1.101	1.7538227008788
1.137	1.7531915603611
1.175	1.7525364667588
1.213	1.751889641765
1.253	1.7512147150232
1.294	1.7505264589423
1.336	1.7498225628591
1.380	1.7490839326181
1.425	1.7483249348844
1.471	1.7475432140301
1.520	1.7467019118788
1.569	1.7458498390026
1.621	1.7449319592359
1.674	1.7439802356172
1.728	1.742992131424
1.785	1.7419273828406
1.843	1.7408195373476
1.904	1.7396263439883
1.966	1.7383827319917
2.030	1.7370650289788
2.097	1.7356472403196
2.165	1.7341669205685
2.236	1.7325755211079
2.309	1.730889247653
2.385	1.7290784375914
2.463	1.7271600353641
2.543	1.7251280028472
2.627	1.7229226773359
2.712	1.7206148427182
2.801	1.7181145792243
2.893	1.715438147562
2.987	1.7126051747702
3.085	1.709543722848
3.186	1.7062709711188
3.290	1.7027737381029
3.398	1.6990024419669
3.509	1.6949749939614
3.624	1.6906368746825
3.742	1.6860063236089
3.865	1.6809814756374
3.991	1.6756189316007
4.122	1.6698063350772
4.257	1.663555792699
4.396	1.6568352356965
4.540	1.6495581507485
4.688	1.6417334442682
4.842	1.6332058556533
5.000	1.6240317502663
